Repository: ZZexin/cex

# LAND (蓝电) `.cex` 数据工具

把蓝电 (LAND, 如 CT2001A) 电池测试软件保存的二进制 `.cex` 文件解码为 CSV，或把 CSV 打包回 `.cex`
供蓝电软件读取。带 Streamlit 图形界面（拖放上传、预览、曲线、下载）。

## 使用 / Usage

```bash
uv sync                      # 安装依赖（需要 uv；或 pip install streamlit pandas numpy plotly）
uv run streamlit run app.py  # 打开浏览器界面
uv run pytest                # 运行测试（使用 samples/ 下的样例文件）
```

Python API:

```python
from cex_tool import parse_cex, to_dataframe, cycle_summary, build_cex, normalize_table

cex = parse_cex(open("test.cex", "rb").read())
df = to_dataframe(cex)          # Index, Cycle, Step, StepSeq, Mode, TestTime_s, StepTime_s,
                                # Voltage_V, Current_mA, Capacity_mAh, Energy_mWh, DateTime
summary = cycle_summary(df)     # 每圈充放电容量、能量、库伦效率

table = normalize_table(pd.read_csv("data.csv"))   # 自动识别 时间/电压/电流/容量… 列
open("out.cex", "wb").write(build_cex(table, start_ts=1_784_176_364, channel=11))
```

## 导出 CSV 的列

| 列 | 含义 |
|---|---|
| `Index` | 记录序号 |
| `Cycle` | 循环号（工步号不再递增时 +1） |
| `Step` / `StepSeq` | 工步号（对应工步设置）/ 工步在文件中的顺序号 |
| `Mode` | `Rest` 静置 · `CC_DChg` 恒流放电 · `CC_Chg` 恒流充电 |
| `TestTime_s` / `StepTime_s` | 累计测试时间 / 工步内时间 (s) |
| `Voltage_V`, `Current_mA` | 电压 (V)、电流 (mA，充电为正、放电为负) |
| `Capacity_mAh`, `Energy_mWh` | 工步内累计容量、能量（每个工步从 0 开始） |
| `DateTime` | 起始时间戳 + 测试时间（按文件记录的本地时间显示） |

## CSV → CEX

- 至少需要 **累计时间** 与 **电压** 两列；列名自动识别（`Time`, `TestTime(s)`, `电压/V`, `Current(mA)` …），
  也可在界面中手动指定列与单位。
- 有电流列时按电流符号自动划分 静置 / 放电 / 充电 工步（也可提供 `Step` 或 `Mode` 列）；
  没有容量 / 能量列时按电流积分得到。
- 文件头（含工步设置）来自内置模板（取自真实 CT2001A 文件），也可上传一个 `.cex` 作为模板。
  起始时间、通道号、工步的电流 / 截止电压、以及全部校验和都会重新写入。
- 本工具导出的 CSV 可无损转换回 `.cex`（原始整数值逐条一致）。

## 文件格式（逆向整理）/ File format

所有整数小端 (little-endian)。

```
0x0000  文件头 64 B      10 11 09 88 | u16 ver? | u8 通道(0起) u8 单元 | u16 ? | u32 ? |
                         u32 开始时间戳 @0x10 | ... | u32 开始时间戳 @0x30, @0x34 |
                         u32 校验和 @0x3C = 0x00..0x3B 的 u16 字和
0x0040  数据块链         AA AA FF FF <id:u16> <size:u16> <8 B>  ...size B...  BB BB FF FF <同样 12 B>
          id 0xAA (64 B)  信息块: u32 最后保存时间 @+8; u32 校验和 @+60 (= 前 60 B 的 u16 字和)
          id 0x55 (16 B), id 0x78 (384 B): 全 0
          id 0x13 (2992 B) 工步设置: 子头 0x30 B; u32 校验和 @+0x30 (= @+0x40 起的 u16 字和);
                          @+0x40 目录表 [u16 偏移][u8 类型][FF]…(类型 02 = 工步, 0C = 循环, 13 = 元数据, FD = 结束)
                          工步条目 56 B: u32 模式(0x70 静置, 2 恒流放电, 3 恒流充电) | f32 电流 A | …
                                         | u16 结束条件类型 @+40 (0x0100 时间, 0x0200 电压) | u16 子类型 | f32 值 @+44
事件    CC CC FF FF 33 00 00 00 01 02 00 00 <u32 时间戳>            测试开始
        CC CC FF FF 44 00 00 00 <u32 循环起点标志> <u16 工步|0x8000> <u16 循环计数>   跳转到工步
工步    CD CC FF FF 22 00 <u16 工步|0x8000> <u8 模式> 05 <81|00> 00 <u32 工步开始时间戳>
        后接 16 B 记录直到下一个标记：
记录    u32 时间 (×10 ms) | u16 电压原始值 | i16 电流原始值 | f32 容量 Ah | f32 能量 Wh
```

原始值换算（5 V / 10 mA 通道，由实测数据标定）：**电压 = 原始值 × 0.155 mV**，**电流 = 原始值 × 0.31 µA**，
时间 = 原始值 × 0.01 s。其它量程的通道请在界面侧栏按比例调整。

未解读的字段（如文件头 0x0C、0x14，工步块 0x2C4–0x2CF）在写文件时原样沿用模板。

File: samples/demo_export_first3000.csv (part 1 of 7)
Index,Cycle,Step,StepSeq,Mode,TestTime_s,StepTime_s,Voltage_V,Current_mA,Capacity_mAh,Energy_mWh,DateTime
1,1,1,1,Rest,0.07,0,1.40368,0,0,0,2026-07-16 04:20:47.070
2,1,1,1,Rest,60.07,60,1.40368,0,0,0,2026-07-16 04:21:47.070
3,1,1,1,Rest,120.07,120,1.40383,0,0,0,2026-07-16 04:22:47.070
4,1,1,1,Rest,180.07,180,1.40352,0,0,0,2026-07-16 04:23:47.070
5,1,2,2,CC_DChg,180.15,0,1.38043,-0.03968,0,0,2026-07-16 04:23:47.150
6,1,2,2,CC_DChg,240.15,60,1.29099,-0.03999,0.000663016,0.000879033,2026-07-16 04:24:47.150
7,1,2,2,CC_DChg,300.15,120,1.24822,-0.03999,0.00132546,0.00171957,2026-07-16 04:25:47.150
8,1,2,2,CC_DChg,360.15,180,1.22372,-0.03999,0.00198777,0.00253536,2026-07-16 04:26:47.150
9,1,2,2,CC_DChg,420.15,240,1.23504,-0.03968,0.00264995,0.00334929,2026-07-16 04:27:47.150
10,1,2,2,CC_DChg,480.15,300,1.24325,-0.03999,0.00331247,0.00417063,2026-07-16 04:28:47.150
11,1,2,2,CC_DChg,540.15,360,1.24806,-0.03968,0.00397538,0.0049965,2026-07-16 04:29:47.150
12,1,2,2,CC_DChg,600.15,420,1.25039,-0.03999,0.00463778,0.00582409,2026-07-16 04:30:47.150
13,1,2,2,CC_DChg,660.15,480,1.25194,-0.03968,0.00530063,0.00665357,2026-07-16 04:31:47.150
14,1,2,2,CC_DChg,720.15,540,1.25317,-0.03968,0.0059633,0.00748368,2026-07-16 04:32:47.150
15,1,2,2,CC_DChg,780.15,600,1.25379,-0.03968,0.00662576,0.00831419,2026-07-16 04:33:47.150
16,1,2,2,CC_DChg,840.15,660,1.25411,-0.03968,0.0072881,0.00914485,2026-07-16 04:34:47.150
17,1,2,2,CC_DChg,900.15,720,1.25364,-0.03968,0.00795003,0.00997488,2026-07-16 04:35:47.150
18,1,2,2,CC_DChg,960.15,780,1.25302,-0.03968,0.00861207,0.0108046,2026-07-16 04:36:47.150
19,1,2,2,CC_DChg,1020.15,840,1.25271,-0.03999,0.0092741,0.0116341,2026-07-16 04:37:47.150
20,1,2,2,CC_DChg,1080.15,900,1.2524,-0.03968,0.00993593,0.0124631,2026-07-16 04:38:47.150
21,1,2,2,CC_DChg,1140.15,960,1.25147,-0.03968,0.0105984,0.0132923,2026-07-16 04:39:47.150
22,1,2,2,CC_DChg,1200.15,1020,1.25039,-0.03999,0.0112609,0.0141212,2026-07-16 04:40:47.150
23,1,2,2,CC_DChg,1260.15,1080,1.24914,-0.03968,0.0119236,0.0149493,2026-07-16 04:41:47.150
24,1,2,2,CC_DChg,1320.15,1140,1.2476,-0.03968,0.0125861,0.0157765,2026-07-16 04:42:47.150
25,1,2,2,CC_DChg,1380.15,1200,1.24558,-0.03968,0.0132483,0.0166021,2026-07-16 04:43:47.150
26,1,2,2,CC_DChg,1440.15,1260,1.24325,-0.03968,0.0139107,0.0174263,2026-07-16 04:44:47.150
27,1,2,2,CC_DChg,1500.15,1320,1.24062,-0.03968,0.014573,0.018249,2026-07-16 04:45:47.150
28,1,2,2,CC_DChg,1560.15,1380,1.23737,-0.03968,0.0152351,0.0190694,2026-07-16 04:46:47.150
29,1,2,2,CC_DChg,1620.15,1440,1.23442,-0.03968,0.0158973,0.0198878,2026-07-16 04:47:47.150
30,1,2,2,CC_DChg,1680.15,1500,1.2307,-0.03968,0.0165594,0.0207039,2026-07-16 04:48:47.150
31,1,2,2,CC_DChg,1740.15,1560,1.22605,-0.03999,0.0172217,0.0215176,2026-07-16 04:49:47.150
32,1,2,2,CC_DChg,1800.15,1620,1.22001,-0.03968,0.0178841,0.0223277,2026-07-16 04:50:47.150
33,1,2,2,CC_DChg,1860.15,1680,1.21226,-0.03968,0.0185462,0.0231331,2026-07-16 04:51:47.150
34,1,2,2,CC_DChg,1920.15,1740,1.20358,-0.03999,0.0192084,0.0239331,2026-07-16 04:52:47.150
35,1,2,2,CC_DChg,1980.15,1800,1.19118,-0.03968,0.0198712,0.0247271,2026-07-16 04:53:47.150
36,1,2,2,CC_DChg,2040.15,1860,1.17505,-0.03968,0.0205334,0.0255107,2026-07-16 04:54:47.150
37,1,2,2,CC_DChg,2100.15,1920,1.15366,-0.03999,0.021196,0.0262825,2026-07-16 04:55:47.150
38,1,2,2,CC_DChg,2160.15,1980,1.12034,-0.03968,0.021858,0.027036,2026-07-16 04:56:47.150
39,1,2,2,CC_DChg,2220.15,2040,1.06578,-0.03968,0.0225205,0.0277611,2026-07-16 04:57:47.150
40,1,2,2,CC_DChg,2280.15,2100,1.00161,-0.03999,0.0231827,0.0284461,2026-07-16 04:58:47.150
41,1,2,2,CC_DChg,2340.15,2160,0.93434,-0.03968,0.0238454,0.0290878,2026-07-16 04:59:47.150
42,1,2,2,CC_DChg,2400.15,2220,0.867845,-0.03999,0.0245078,0.0296848,2026-07-16 05:00:47.150
43,1,2,2,CC_DChg,2435.48,2255.33,0.79825,-0.03968,0.024898,0.030012,2026-07-16 05:01:22.480
44,1,3,3,CC_Chg,2435.55,0,0.83886,0.03968,0,0,2026-07-16 05:01:22.550
45,1,3,3,CC_Chg,2495.55,60,0.99293,0.03999,0.000663363,0.000605178,2026-07-16 05:02:22.550
46,1,3,3,CC_Chg,2555.55,120,1.14654,0.03968,0.0013256,0.00131484,2026-07-16 05:03:22.550
47,1,3,3,CC_Chg,2615.55,180,1.32137,0.03999,0.0019883,0.00212855,2026-07-16 05:04:22.550
48,1,3,3,CC_Chg,2675.55,240,1.49745,0.03999,0.00265087,0.00306651,2026-07-16 05:05:22.550
49,1,3,3,CC_Chg,2735.55,300,1.52179,0.03968,0.00331374,0.00407677,2026-07-16 05:06:22.550
50,1,3,3,CC_Chg,2795.55,360,1.51807,0.03968,0.00397621,0.00508359,2026-07-16 05:07:22.550
51,1,3,3,CC_Chg,2855.55,420,1.51667,0.03968,0.00463848,0.00608855,2026-07-16 05:08:22.550
52,1,3,3,CC_Chg,2915.55,480,1.5159,0.03968,0.00530081,0.00709293,2026-07-16 05:09:22.550
53,1,3,3,CC_Chg,2975.55,540,1.5159,0.03968,0.00596282,0.00809655,2026-07-16 05:10:22.550
54,1,3,3,CC_Chg,3035.55,600,1.5159,0.03999,0.00662509,0.00910053,2026-07-16 05:11:22.550
55,1,3,3,CC_Chg,3095.55,660,1.5159,0.03968,0.00728749,0.0101033,2026-07-16 05:12:22.550
56,1,3,3,CC_Chg,3155.55,720,1.51605,0.03968,0.00794983,0.0111074,2026-07-16 05:13:22.550
57,1,3,3,CC_Chg,3215.55,780,1.51636,0.03968,0.00861216,0.0121116,2026-07-16 05:14:22.550
58,1,3,3,CC_Chg,3275.55,840,1.51683,0.03968,0.00927458,0.0131162,2026-07-16 05:15:22.550
59,1,3,3,CC_Chg,3335.55,900,1.51667,0.03968,0.00993706,0.0141211,2026-07-16 05:16:22.550
60,1,3,3,CC_Chg,3395.55,960,1.51714,0.03968,0.0105994,0.0151259,2026-07-16 05:17:22.550
61,1,3,3,CC_Chg,3455.55,1020,1.51807,0.03968,0.0112618,0.0161312,2026-07-16 05:18:22.550
62,1,3,3,CC_Chg,3515.55,1080,1.51838,0.03968,0.0119242,0.0171369,2026-07-16 05:19:22.550
63,1,3,3,CC_Chg,3575.55,1140,1.51916,0.03968,0.0125863,0.0181425,2026-07-16 05:20:22.550
64,1,3,3,CC_Chg,3635.55,1200,1.51962,0.03968,0.0132481,0.0191482,2026-07-16 05:21:22.550
65,1,3,3,CC_Chg,3695.55,1260,1.52117,0.03968,0.0139105,0.0201553,2026-07-16 05:22:22.550
66,1,3,3,CC_Chg,3755.55,1320,1.52195,0.03999,0.0145729,0.0211633,2026-07-16 05:23:22.550
67,1,3,3,CC_Chg,3815.55,1380,1.52334,0.03999,0.0152349,0.0221715,2026-07-16 05:24:22.550
68,1,3,3,CC_Chg,3875.55,1440,1.52458,0.03968,0.015897,0.0231806,2026-07-16 05:25:22.550
69,1,3,3,CC_Chg,3935.55,1500,1.52598,0.03968,0.0165592,0.0241909,2026-07-16 05:26:22.550
70,1,3,3,CC_Chg,3995.55,1560,1.52721,0.03968,0.0172216,0.0252021,2026-07-16 05:27:22.550
71,1,3,3,CC_Chg,4055.55,1620,1.52938,0.03968,0.0178841,0.0262145,2026-07-16 05:28:22.550
72,1,3,3,CC_Chg,4115.55,1680,1.53124,0.03968,0.0185462,0.0272279,2026-07-16 05:29:22.550
73,1,3,3,CC_Chg,4175.55,1740,1.53404,0.03968,0.0192082,0.0282425,2026-07-16 05:30:22.550
74,1,3,3,CC_Chg,4235.55,1800,1.53713,0.03968,0.0198703,0.0292595,2026-07-16 05:31:22.550
75,1,3,3,CC_Chg,4295.55,1860,1.54116,0.03968,0.0205322,0.0302782,2026-07-16 05:32:22.550
76,1,3,3,CC_Chg,4355.55,1920,1.54581,0.03968,0.0211942,0.0312999,2026-07-16 05:33:22.550
77,1,3,3,CC_Chg,4415.55,1980,1.55062,0.03968,0.0218566,0.0323257,2026-07-16 05:34:22.550
78,1,3,3,CC_Chg,4475.55,2040,1.55682,0.03968,0.0225192,0.0333553,2026-07-16 05:35:22.550
79,1,3,3,CC_Chg,4535.55,2100,1.56271,0.03968,0.0231815,0.0343884,2026-07-16 05:36:22.550
80,1,3,3,CC_Chg,4595.55,2160,1.56845,0.03968,0.0238438,0.0354254,2026-07-16 05:37:22.550
81,1,3,3,CC_Chg,4655.55,2220,1.57371,0.03999,0.0245062,0.036466,2026-07-16 05:38:22.550
82,1,3,3,CC_Chg,4715.55,2280,1.57837,0.03968,0.0251685,0.03751,2026-07-16 05:39:22.550
83,1,3,3,CC_Chg,4775.55,2340,1.58271,0.03968,0.0258311,0.0385573,2026-07-16 05:40:22.550
84,1,3,3,CC_Chg,4835.55,2400,1.58642,0.03968,0.0264932,0.0396063,2026-07-16 05:41:22.550
85,1,3,3,CC_Chg,4895.55,2460,1.58922,0.03968,0.0271562,0.0406592,2026-07-16 05:42:22.550
86,1,3,3,CC_Chg,4955.55,2520,1.5917,0.03968,0.0278187,0.041713,2026-07-16 05:43:22.550
87,1,3,3,CC_Chg,5015.55,2580,1.59433,0.03968,0.028481,0.0427682,2026-07-16 05:44:22.550
88,1,3,3,CC_Chg,5075.55,2640,1.59696,0.03968,0.0291434,0.0438251,2026-07-16 05:45:22.550
89,1,3,3,CC_Chg,5135.55,2700,1.59945,0.03968,0.0298058,0.0448837,2026-07-16 05:46:22.550
90,1,3,3,CC_Chg,5195.55,2760,1.60224,0.03968,0.0304681,0.0459439,2026-07-16 05:47:22.550
91,1,3,3,CC_Chg,5255.55,2820,1.60642,0.03968,0.0311303,0.0470064,2026-07-16 05:48:22.550
92,1,3,3,CC_Chg,5315.55,2880,1.61169,0.03968,0.0317929,0.0480726,2026-07-16 05:49:22.550
93,1,3,3,CC_Chg,5375.55,2940,1.61944,0.03968,0.0324556,0.0491433,2026-07-16 05:50:22.550
94,1,3,3,CC_Chg,5435.55,3000,1.62905,0.03968,0.0331182,0.0502195,2026-07-16 05:51:22.550
95,1,3,3,CC_Chg,5495.55,3060,1.64068,0.03968,0.0337806,0.0513023,2026-07-16 05:52:22.550
96,1,3,3,CC_Chg,5555.55,3120,1.65369,0.03968,0.034443,0.0523935,2026-07-16 05:53:22.550
97,1,3,3,CC_Chg,5615.55,3180,1.6678,0.03968,0.0351052,0.0534932,2026-07-16 05:54:22.550
98,1,3,3,CC_Chg,5675.55,3240,1.68082,0.03968,0.0357676,0.0546024,2026-07-16 05:55:22.550
99,1,3,3,CC_Chg,5735.55,3300,1.6926,0.03968,0.0364301,0.05572,2026-07-16 05:56:22.550
100,1,3,3,CC_Chg,5795.55,3360,1.70298,0.03968,0.0370928,0.0568451,2026-07-16 05:57:22.550
101,1,3,3,CC_Chg,5855.55,3420,1.71198,0.03968,0.0377554,0.0579765,2026-07-16 05:58:22.550
102,1,3,3,CC_Chg,5915.55,3480,1.72066,0.03968,0.0384177,0.0591133,2026-07-16 05:59:22.550
103,1,3,3,CC_Chg,5975.55,3540,1.72887,0.03999,0.0390803,0.0602562,2026-07-16 06:00:22.550
104,1,3,3,CC_Chg,6035.55,3600,1.73615,0.03968,0.0397426,0.0614038,2026-07-16 06:01:22.550
105,1,3,3,CC_Chg,6095.55,3660,1.74313,0.03968,0.0404049,0.062556,2026-07-16 06:02:22.550
106,1,3,3,CC_Chg,6155.55,3720,1.74964,0.03999,0.0410676,0.0637133,2026-07-16 06:03:22.550
107,1,3,3,CC_Chg,6215.55,3780,1.75537,0.03968,0.0417299,0.0648742,2026-07-16 06:04:22.550
108,1,3,3,CC_Chg,6275.55,3840,1.76127,0.03999,0.0423924,0.066039,2026-07-16 06:05:22.550
109,1,3,3,CC_Chg,6335.55,3900,1.76638,0.03968,0.0430546,0.0672071,2026-07-16 06:06:22.550
110,1,3,3,CC_Chg,6395.55,3960,1.7715,0.03968,0.0437169,0.0683787,2026-07-16 06:07:22.550
111,1,3,3,CC_Chg,6455.55,4020,1.77584,0.03968,0.0443793,0.0695538,2026-07-16 06:08:22.550
112,1,3,3,CC_Chg,6515.55,4080,1.77987,0.03968,0.0450416,0.0707315,2026-07-16 06:09:22.550
113,1,3,3,CC_Chg,6575.55,4140,1.7839,0.03999,0.0457039,0.0719117,2026-07-16 06:10:22.550
114,1,3,3,CC_Chg,6635.55,4200,1.78839,0.03968,0.0463663,0.073095,2026-07-16 06:11:22.550
115,1,3,3,CC_Chg,6695.55,4260,1.79211,0.03999,0.0470284,0.0742803,2026-07-16 06:12:22.550
116,1,3,3,CC_Chg,6755.55,4320,1.79521,0.03968,0.0476904,0.0754679,2026-07-16 06:13:22.550
117,1,3,3,CC_Chg,6815.55,4380,1.79815,0.03999,0.0483529,0.0766582,2026-07-16 06:14:22.550
118,1,3,3,CC_Chg,6849.61,4414.06,1.80001,0.03968,0.0487292,0.0773353,2026-07-16 06:14:56.610
119,2,2,4,CC_DChg,6849.68,0,1.75181,-0.03999,0,0,2026-07-16 06:14:56.680
120,2,2,4,CC_DChg,6909.68,60,1.67477,-0.03968,0.000663418,0.00113138,2026-07-16 06:15:56.680
121,2,2,4,CC_DChg,6969.68,120,1.62921,-0.03968,0.0013254,0.00222449,2026-07-16 06:16:56.680
122,2,2,4,CC_DChg,7029.68,180,1.59247,-0.03968,0.00198762,0.00329096,2026-07-16 06:17:56.680
123,2,2,4,CC_DChg,7089.68,240,1.561,-0.03968,0.00264961,0.00433456,2026-07-16 06:18:56.680
124,2,2,4,CC_DChg,7149.68,300,1.53481,-0.03968,0.00331167,0.00535928,2026-07-16 06:19:56.680
125,2,2,4,CC_DChg,7209.68,360,1.51202,-0.03968,0.00397343,0.00636732,2026-07-16 06:20:56.680
126,2,2,4,CC_DChg,7269.68,420,1.49249,-0.03968,0.00463527,0.00736154,2026-07-16 06:21:56.680
127,2,2,4,CC_DChg,7329.68,480,1.4756,-0.03968,0.00529702,0.00834354,2026-07-16 06:22:56.680
128,2,2,4,CC_DChg,7389.68,540,1.46026,-0.03968,0.00595886,0.00931503,2026-07-16 06:23:56.680
129,2,2,4,CC_DChg,7449.68,600,1.44708,-0.03968,0.00662092,0.0102774,2026-07-16 06:24:56.680
130,2,2,4,CC_DChg,7509.68,660,1.43576,-0.03968,0.00728289,0.0112315,2026-07-16 06:25:56.680
131,2,2,4,CC_DChg,7569.68,720,1.42647,-0.03968,0.00794509,0.0121791,2026-07-16 06:26:56.680
132,2,2,4,CC_DChg,7629.68,780,1.42027,-0.03999,0.00860751,0.0131221,2026-07-16 06:27:56.680
133,2,2,4,CC_DChg,7689.68,840,1.41531,-0.03968,0.00926994,0.0140613,2026-07-16 06:28:56.680
134,2,2,4,CC_DChg,7749.68,900,1.41097,-0.03968,0.00993221,0.0149973,2026-07-16 06:29:56.680
135,2,2,4,CC_DChg,7809.68,960,1.40678,-0.03968,0.0105946,0.0159306,2026-07-16 06:30:56.680
136,2,2,4,CC_DChg,7869.68,1020,1.40291,-0.03999,0.0112569,0.0168612,2026-07-16 06:31:56.680
137,2,2,4,CC_DChg,7929.68,1080,1.3998,-0.03968,0.0119195,0.0177898,2026-07-16 06:32:56.680
138,2,2,4,CC_DChg,7989.68,1140,1.39624,-0.03968,0.0125819,0.0187158,2026-07-16 06:33:56.680
139,2,2,4,CC_DChg,8049.68,1200,1.39268,-0.03968,0.0132444,0.0196396,2026-07-16 06:34:56.680
140,2,2,4,CC_DChg,8109.68,1260,1.38926,-0.03968,0.0139071,0.0205615,2026-07-16 06:35:56.680
141,2,2,4,CC_DChg,8169.68,1320,1.38555,-0.03968,0.0145695,0.0214805,2026-07-16 06:36:56.680
142,2,2,4,CC_DChg,8229.68,1380,1.38167,-0.03968,0.0152319,0.0223972,2026-07-16 06:37:56.680
143,2,2,4,CC_DChg,8289.68,1440,1.37702,-0.03968,0.0158939,0.0233105,2026-07-16 06:38:56.680
144,2,2,4,CC_DChg,8349.68,1500,1.37206,-0.03968,0.0165564,0.0242211,2026-07-16 06:39:56.680
145,2,2,4,CC_DChg,8409.68,1560,1.36586,-0.03999,0.0172184,0.0251275,2026-07-16 06:40:56.680
146,2,2,4,CC_DChg,8469.68,1620,1.35888,-0.03968,0.0178809,0.0260302,2026-07-16 06:41:56.680
147,2,2,4,CC_DChg,8529.68,1680,1.35036,-0.03999,0.018543,0.0269272,2026-07-16 06:42:56.680
148,2,2,4,CC_DChg,8589.68,1740,1.34044,-0.03968,0.0192056,0.0278188,2026-07-16 06:43:56.680
149,2,2,4,CC_DChg,8649.68,1800,1.3282,-0.03968,0.019868,0.0287028,2026-07-16 06:44:56.680
150,2,2,4,CC_DChg,8709.68,1860,1.31394,-0.03999,0.0205301,0.0295776,2026-07-16 06:45:56.680
151,2,2,4,CC_DChg,8769.68,1920,1.2975,-0.03968,0.0211923,0.0304425,2026-07-16 06:46:56.680
152,2,2,4,CC_DChg,8829.68,1980,1.28185,-0.03999,0.0218547,0.0312965,2026-07-16 06:47:56.680
153,2,2,4,CC_DChg,8889.68,2040,1.27503,-0.03968,0.022517,0.0321427,2026-07-16 06:48:56.680
154,2,2,4,CC_DChg,8949.68,2100,1.27581,-0.03999,0.0231794,0.0329874,2026-07-16 06:49:56.680
155,2,2,4,CC_DChg,9009.68,2160,1.27813,-0.03968,0.0238421,0.0338336,2026-07-16 06:50:56.680
156,2,2,4,CC_DChg,9069.68,2220,1.27921,-0.03968,0.0245043,0.0346806,2026-07-16 06:51:56.680
157,2,2,4,CC_DChg,9129.68,2280,1.27844,-0.03968,0.0251666,0.0355277,2026-07-16 06:52:56.680
158,2,2,4,CC_DChg,9189.68,2340,1.27596,-0.03968,0.0258291,0.0363739,2026-07-16 06:53:56.680
159,2,2,4,CC_DChg,9249.68,2400,1.27239,-0.03968,0.0264911,0.0372175,2026-07-16 06:54:56.680
160,2,2,4,CC_DChg,9309.68,2460,1.26713,-0.03968,0.0271533,0.0380586,2026-07-16 06:55:56.680
161,2,2,4,CC_DChg,9369.68,2520,1.26062,-0.03968,0.0278157,0.0388959,2026-07-16 06:56:56.680
162,2,2,4,CC_DChg,9429.68,2580,1.25271,-0.03968,0.0284778,0.0397282,2026-07-16 06:57:56.680
163,2,2,4,CC_DChg,9489.68,2640,1.24294,-0.03968,0.0291404,0.0405551,2026-07-16 06:58:56.680
164,2,2,4,CC_DChg,9549.68,2700,1.23023,-0.03968,0.0298027,0.0413742,2026-07-16 06:59:56.680
165,2,2,4,CC_DChg,9609.68,2760,1.21489,-0.03968,0.0304651,0.0421843,2026-07-16 07:00:56.680
166,2,2,4,CC_DChg,9669.68,2820,1.19629,-0.03968,0.0311275,0.0429831,2026-07-16 07:01:56.680
167,2,2,4,CC_DChg,9729.68,2880,1.17273,-0.03968,0.0317896,0.0437677,2026-07-16 07:02:56.680
168,2,2,4,CC_DChg,9789.68,2940,1.14343,-0.03968,0.0324518,0.044535,2026-07-16 07:03:56.680
169,2,2,4,CC_DChg,9849.68,3000,1.10871,-0.03968,0.0331141,0.0452811,2026-07-16 07:04:56.680
170,2,2,4,CC_DChg,9909.68,3060,1.06919,-0.03968,0.0337763,0.0460024,2026-07-16 07:05:56.680
171,2,2,4,CC_DChg,9969.68,3120,1.0275,-0.03968,0.0344385,0.0466968,2026-07-16 07:06:56.680
172,2,2,4,CC_DChg,10029.7,3180,0.984095,-0.03968,0.0351007,0.047363,2026-07-16 07:07:56.680
173,2,2,4,CC_DChg,10089.7,3240,0.93961,-0.03968,0.0357629,0.048,2026-07-16 07:08:56.680
174,2,2,4,CC_DChg,10149.7,3300,0.896055,-0.03968,0.0364251,0.0486079,2026-07-16 07:09:56.680
175,2,2,4,CC_DChg,10209.7,3360,0.853895,-0.03968,0.0370873,0.0491873,2026-07-16 07:10:56.680
176,2,2,4,CC_DChg,10269.7,3420,0.81437,-0.03968,0.0377497,0.0497399,2026-07-16 07:11:56.680
177,2,2,4,CC_DChg,10294.1,3444.42,0.79918,-0.03968,0.0380196,0.0499576,2026-07-16 07:12:21.100
178,2,3,5,CC_Chg,10294.2,0,0.84041,0.03968,0,0,2026-07-16 07:12:21.170
179,2,3,5,CC_Chg,10354.2,60,1.04609,0.03968,0.000663032,0.000632144,2026-07-16 07:13:21.170
180,2,3,5,CC_Chg,10414.2,120,1.20311,0.03968,0.00132494,0.00137651,2026-07-16 07:14:21.170
181,2,3,5,CC_Chg,10474.2,180,1.39531,0.03968,0.00198724,0.00223522,2026-07-16 07:15:21.170
182,2,3,5,CC_Chg,10534.2,240,1.54116,0.03968,0.0026493,0.00321407,2026-07-16 07:16:21.170
183,2,3,5,CC_Chg,10594.2,300,1.52659,0.03968,0.00331182,0.00422902,2026-07-16 07:17:21.170
184,2,3,5,CC_Chg,10654.2,360,1.52473,0.03968,0.0039745,0.00524002,2026-07-16 07:18:21.170
185,2,3,5,CC_Chg,10714.2,420,1.52458,0.03968,0.00463664,0.00624968,2026-07-16 07:19:21.170
186,2,3,5,CC_Chg,10774.2,480,1.52473,0.03968,0.00529885,0.00725942,2026-07-16 07:20:21.170
187,2,3,5,CC_Chg,10834.2,540,1.52427,0.03968,0.00596082,0.00826868,2026-07-16 07:21:21.170
188,2,3,5,CC_Chg,10894.2,600,1.52412,0.03968,0.00662275,0.00927769,2026-07-16 07:22:21.170
189,2,3,5,CC_Chg,10954.2,660,1.52412,0.03968,0.00728533,0.0102876,2026-07-16 07:23:21.170
190,2,3,5,CC_Chg,11014.2,720,1.52442,0.03968,0.00794761,0.0112972,2026-07-16 07:24:21.170
191,2,3,5,CC_Chg,11074.2,780,1.52489,0.03968,0.00860986,0.0123069,2026-07-16 07:25:21.170
192,2,3,5,CC_Chg,11134.2,840,1.52567,0.03968,0.00927207,0.013317,2026-07-16 07:26:21.170
193,2,3,5,CC_Chg,11194.2,900,1.52598,0.03968,0.00993444,0.0143277,2026-07-16 07:27:21.170
194,2,3,5,CC_Chg,11254.2,960,1.52644,0.03968,0.0105969,0.0153387,2026-07-16 07:28:21.170
195,2,3,5,CC_Chg,11314.2,1020,1.52753,0.03968,0.0112591,0.01635,2026-07-16 07:29:21.170
196,2,3,5,CC_Chg,11374.2,1080,1.52861,0.03968,0.0119214,0.017362,2026-07-16 07:30:21.170
197,2,3,5,CC_Chg,11434.2,1140,1.53001,0.03968,0.012584,0.0183752,2026-07-16 07:31:21.170
198,2,3,5,CC_Chg,11494.2,1200,1.53155,0.03968,0.0132464,0.0193892,2026-07-16 07:32:21.170
199,2,3,5,CC_Chg,11554.2,1260,1.53373,0.03968,0.0139089,0.0204045,2026-07-16 07:33:21.170
200,2,3,5,CC_Chg,11614.2,1320,1.53621,0.03968,0.0145711,0.0214211,2026-07-16 07:34:21.170
201,2,3,5,CC_Chg,11674.2,1380,1.53915,0.03968,0.0152331,0.022439,2026-07-16 07:35:21.170
202,2,3,5,CC_Chg,11734.2,1440,1.54272,0.03968,0.0158955,0.0234596,2026-07-16 07:36:21.170
203,2,3,5,CC_Chg,11794.2,1500,1.54644,0.03968,0.0165576,0.0244824,2026-07-16 07:37:21.170
204,2,3,5,CC_Chg,11854.2,1560,1.55109,0.03968,0.0172202,0.0255087,2026-07-16 07:38:21.170
205,2,3,5,CC_Chg,11914.2,1620,1.55604,0.03968,0.0178826,0.0265378,2026-07-16 07:39:21.170
206,2,3,5,CC_Chg,11974.2,1680,1.56116,0.03968,0.0185449,0.0275701,2026-07-16 07:40:21.170
207,2,3,5,CC_Chg,12034.2,1740,1.56612,0.03999,0.0192072,0.0286058,2026-07-16 07:41:21.170
208,2,3,5,CC_Chg,12094.2,1800,1.57031,0.03968,0.0198697,0.0296449,2026-07-16 07:42:21.170
209,2,3,5,CC_Chg,12154.2,1860,1.57371,0.03968,0.020532,0.0306864,2026-07-16 07:43:21.170
210,2,3,5,CC_Chg,12214.2,1920,1.57604,0.03968,0.0211943,0.0317295,2026-07-16 07:44:21.170
211,2,3,5,CC_Chg,12274.2,1980,1.57837,0.03968,0.0218569,0.0327745,2026-07-16 07:45:21.170
212,2,3,5,CC_Chg,12334.2,2040,1.58022,0.03968,0.0225189,0.0338202,2026-07-16 07:46:21.170
213,2,3,5,CC_Chg,12394.2,2100,1.58208,0.03968,0.0231811,0.0348673,2026-07-16 07:47:21.170
214,2,3,5,CC_Chg,12454.2,2160,1.5841,0.03968,0.0238433,0.0359157,2026-07-16 07:48:21.170
215,2,3,5,CC_Chg,12514.2,2220,1.58627,0.03968,0.0245053,0.0369651,2026-07-16 07:49:21.170
216,2,3,5,CC_Chg,12574.2,2280,1.58859,0.03968,0.0251676,0.0380164,2026-07-16 07:50:21.170
217,2,3,5,CC_Chg,12634.2,2340,1.59076,0.03968,0.0258296,0.0390689,2026-07-16 07:51:21.170
218,2,3,5,CC_Chg,12694.2,2400,1.5934,0.03968,0.0264915,0.0401227,2026-07-16 07:52:21.170
219,2,3,5,CC_Chg,12754.2,2460,1.59634,0.03968,0.0271535,0.0411785,2026-07-16 07:53:21.170
220,2,3,5,CC_Chg,12814.2,2520,1.60007,0.03999,0.0278155,0.0422366,2026-07-16 07:54:21.170
221,2,3,5,CC_Chg,12874.2,2580,1.60379,0.03968,0.0284777,0.0432974,2026-07-16 07:55:21.170
222,2,3,5,CC_Chg,12934.2,2640,1.6089,0.03999,0.02914,0.0443612,2026-07-16 07:56:21.170
223,2,3,5,CC_Chg,12994.2,2700,1.61603,0.03968,0.029802,0.0454286,2026-07-16 07:57:21.170
224,2,3,5,CC_Chg,13054.2,2760,1.62626,0.03968,0.0304644,0.0465023,2026-07-16 07:58:21.170
225,2,3,5,CC_Chg,13114.2,2820,1.63928,0.03999,0.0311267,0.0475837,2026-07-16 07:59:21.170
226,2,3,5,CC_Chg,13174.2,2880,1.65354,0.03968,0.0317886,0.0486735,2026-07-16 08:00:21.170
227,2,3,5,CC_Chg,13234.2,2940,1.66811,0.03968,0.0324505,0.0497729,2026-07-16 08:01:21.170
228,2,3,5,CC_Chg,13294.2,3000,1.6819,0.03968,0.0331126,0.050882,2026-07-16 08:02:21.170
229,2,3,5,CC_Chg,13354.2,3060,1.69477,0.03968,0.033775,0.0520005,2026-07-16 08:03:21.170
230,2,3,5,CC_Chg,13414.2,3120,1.70655,0.03968,0.0344371,0.0531265,2026-07-16 08:04:21.170
231,2,3,5,CC_Chg,13474.2,3180,1.71818,0.03968,0.0350994,0.0542608,2026-07-16 08:05:21.170
232,2,3,5,CC_Chg,13534.2,3240,1.72918,0.03999,0.0357617,0.0554022,2026-07-16 08:06:21.170
233,2,3,5,CC_Chg,13594.2,3300,1.73941,0.03968,0.0364237,0.0565505,2026-07-16 08:07:21.170
234,2,3,5,CC_Chg,13654.2,3360,1.74917,0.03968,0.0370858,0.0577055,2026-07-16 08:08:21.170
235,2,3,5,CC_Chg,13714.2,3420,1.75816,0.03999,0.0377481,0.0588671,2026-07-16 08:09:21.170
236,2,3,5,CC_Chg,13774.2,3480,1.76638,0.03999,0.0384104,0.0600343,2026-07-16 08:10:21.170
237,2,3,5,CC_Chg,13834.2,3540,1.77367,0.03968,0.0390726,0.0612065,2026-07-16 08:11:21.170
238,2,3,5,CC_Chg,13894.2,3600,1.78033,0.03999,0.0397348,0.0623834,2026-07-16 08:12:21.170
239,2,3,5,CC_Chg,13954.2,3660,1.78638,0.03968,0.040397,0.0635644,2026-07-16 08:13:21.170
240,2,3,5,CC_Chg,14014.2,3720,1.79195,0.03968,0.0410596,0.0647499,2026-07-16 08:14:21.170
241,2,3,5,CC_Chg,14074.2,3780,1.79707,0.03999,0.0417219,0.0659387,2026-07-16 08:15:21.170
242,2,3,5,CC_Chg,14116,3821.83,1.80001,0.03968,0.042184,0.0667699,2026-07-16 08:16:03.000
243,3,2,6,CC_DChg,14116.1,0,1.76514,-0.03968,0,0,2026-07-16 08:16:03.070
244,3,2,6,CC_DChg,14176.1,60,1.68485,-0.03968,0.00066275,0.00113862,2026-07-16 08:17:03.070
245,3,2,6,CC_DChg,14236.1,120,1.63742,-0.03968,0.00132505,0.00223809,2026-07-16 08:18:03.070
246,3,2,6,CC_DChg,14296.1,180,1.60007,-0.03968,0.0019868,0.00330891,2026-07-16 08:19:03.070
247,3,2,6,CC_DChg,14356.1,240,1.56875,-0.03968,0.00264921,0.00435809,2026-07-16 08:20:03.070
248,3,2,6,CC_DChg,14416.1,300,1.54272,-0.03968,0.00331135,0.00538797,2026-07-16 08:21:03.070
249,3,2,6,CC_DChg,14476.1,360,1.52039,-0.03968,0.00397377,0.00640239,2026-07-16 08:22:03.070
250,3,2,6,CC_DChg,14536.1,420,1.50133,-0.03968,0.00463631,0.0074034,2026-07-16 08:23:03.070
251,3,2,6,CC_DChg,14596.1,480,1.48443,-0.03968,0.00529877,0.0083924,2026-07-16 08:24:03.070
252,3,2,6,CC_DChg,14656.1,540,1.46924,-0.03968,0.00596129,0.00937079,2026-07-16 08:25:03.070
253,3,2,6,CC_DChg,14716.1,600,1.45592,-0.03968,0.00662359,0.0103394,2026-07-16 08:26:03.070
254,3,2,6,CC_DChg,14776.1,660,1.44382,-0.03999,0.00728596,0.0112997,2026-07-16 08:27:03.070
255,3,2,6,CC_DChg,14836.1,720,1.4339,-0.03968,0.00794838,0.0122529,2026-07-16 08:28:03.070
256,3,2,6,CC_DChg,14896.1,780,1.42616,-0.03999,0.00861085,0.0132002,2026-07-16 08:29:03.070
257,3,2,6,CC_DChg,14956.1,840,1.42073,-0.03968,0.00927345,0.0141434,2026-07-16 08:30:03.070
258,3,2,6,CC_DChg,15016.1,900,1.41623,-0.03968,0.00993574,0.0150829,2026-07-16 08:31:03.070
259,3,2,6,CC_DChg,15076.1,960,1.41205,-0.03968,0.0105981,0.0160196,2026-07-16 08:32:03.070
260,3,2,6,CC_DChg,15136.1,1020,1.40771,-0.03968,0.0112606,0.0169535,2026-07-16 08:33:03.070
261,3,2,6,CC_DChg,15196.1,1080,1.40399,-0.03968,0.0119229,0.0178847,2026-07-16 08:34:03.070
262,3,2,6,CC_DChg,15256.1,1140,1.40074,-0.03968,0.012585,0.0188132,2026-07-16 08:35:03.070
263,3,2,6,CC_DChg,15316.1,1200,1.39748,-0.03968,0.0132474,0.01974,2026-07-16 08:36:03.070
264,3,2,6,CC_DChg,15376.1,1260,1.39392,-0.03999,0.0139101,0.0206651,2026-07-16 08:37:03.070
265,3,2,6,CC_DChg,15436.1,1320,1.39035,-0.03968,0.0145728,0.0215877,2026-07-16 08:38:03.070
266,3,2,6,CC_DChg,15496.1,1380,1.38647,-0.03999,0.015235,0.0225072,2026-07-16 08:39:03.070
267,3,2,6,CC_DChg,15556.1,1440,1.38198,-0.03968,0.0158977,0.0234246,2026-07-16 08:40:03.070
268,3,2,6,CC_DChg,15616.1,1500,1.37687,-0.03999,0.01656,0.0243383,2026-07-16 08:41:03.070
269,3,2,6,CC_DChg,15676.1,1560,1.37144,-0.03968,0.0172228,0.0252492,2026-07-16 08:42:03.070
270,3,2,6,CC_DChg,15736.1,1620,1.36493,-0.03968,0.0178853,0.0261557,2026-07-16 08:43:03.070
271,3,2,6,CC_DChg,15796.1,1680,1.35671,-0.03968,0.0185478,0.0270575,2026-07-16 08:44:03.070
272,3,2,6,CC_DChg,15856.1,1740,1.34726,-0.03968,0.0192099,0.0279528,2026-07-16 08:45:03.070
273,3,2,6,CC_DChg,15916.1,1800,1.33563,-0.03968,0.0198723,0.0288417,2026-07-16 08:46:03.070
274,3,2,6,CC_DChg,15976.1,1860,1.32153,-0.03999,0.0205348,0.029722,2026-07-16 08:47:03.070
275,3,2,6,CC_DChg,16036.1,1920,1.30463,-0.03968,0.0211977,0.0305927,2026-07-16 08:48:03.070
276,3,2,6,CC_DChg,16096.1,1980,1.28573,-0.03968,0.0218599,0.0314505,2026-07-16 08:49:03.070
277,3,2,6,CC_DChg,16156.1,2040,1.27286,-0.03999,0.0225223,0.0322974,2026-07-16 08:50:03.070
278,3,2,6,CC_DChg,16216.1,2100,1.27224,-0.03968,0.0231847,0.0331397,2026-07-16 08:51:03.070
279,3,2,6,CC_DChg,16276.1,2160,1.27581,-0.03999,0.023847,0.0339835,2026-07-16 08:52:03.070
280,3,2,6,CC_DChg,16336.1,2220,1.27689,-0.03968,0.0245088,0.0348284,2026-07-16 08:53:03.070
281,3,2,6,CC_DChg,16396.1,2280,1.27534,-0.03968,0.0251711,0.0356739,2026-07-16 08:54:03.070
282,3,2,6,CC_DChg,16456.1,2340,1.271,-0.03968,0.0258334,0.0365173,2026-07-16 08:55:03.070
283,3,2,6,CC_DChg,16516.1,2400,1.26418,-0.03968,0.0264956,0.0373569,2026-07-16 08:56:03.070
284,3,2,6,CC_DChg,16576.1,2460,1.25473,-0.03968,0.0271574,0.0381906,2026-07-16 08:57:03.070
285,3,2,6,CC_DChg,16636.1,2520,1.24232,-0.03968,0.0278196,0.0390177,2026-07-16 08:58:03.070
286,3,2,6,CC_DChg,16696.1,2580,1.2262,-0.03968,0.0284816,0.0398352,2026-07-16 08:59:03.070
287,3,2,6,CC_DChg,16756.1,2640,1.20497,-0.03968,0.0291439,0.0406407,2026-07-16 09:00:03.070
288,3,2,6,CC_DChg,16816.1,2700,1.17816,-0.03968,0.0298058,0.0414298,2026-07-16 09:01:03.070
289,3,2,6,CC_DChg,16876.1,2760,1.14592,-0.03968,0.0304682,0.0422,2026-07-16 09:02:03.070
290,3,2,6,CC_DChg,16936.1,2820,1.11011,-0.03968,0.0311304,0.0429471,2026-07-16 09:03:03.070
291,3,2,6,CC_DChg,16996.1,2880,1.07275,-0.03968,0.0317926,0.0436699,2026-07-16 09:04:03.070
292,3,2,6,CC_DChg,17056.1,2940,1.03432,-0.03968,0.0324549,0.0443677,2026-07-16 09:05:03.070
293,3,2,6,CC_DChg,17116.1,3000,0.9951,-0.03968,0.0331169,0.0450394,2026-07-16 09:06:03.070
294,3,2,6,CC_DChg,17176.1,3060,0.95728,-0.03968,0.0337788,0.0456854,2026-07-16 09:07:03.070
295,3,2,6,CC_DChg,17236.1,3120,0.920235,-0.03968,0.0344407,0.0463068,2026-07-16 09:08:03.070
296,3,2,6,CC_DChg,17296.1,3180,0.884275,-0.03968,0.0351025,0.0469039,2026-07-16 09:09:03.070
297,3,2,6,CC_DChg,17356.1,3240,0.84971,-0.03968,0.0357643,0.0474776,2026-07-16 09:10:03.070
298,3,2,6,CC_DChg,17416.1,3300,0.81654,-0.03968,0.036426,0.0480287,2026-07-16 09:11:03.070
299,3,2,6,CC_DChg,17447.2,3331.15,0.799645,-0.03968,0.0367702,0.0483068,2026-07-16 09:11:34.220
300,3,3,7,CC_Chg,17447.3,0,0.83917,0.03968,0,0,2026-07-16 09:11:34.290
301,3,3,7,CC_Chg,17507.3,60,1.04609,0.03968,0.000663199,0.000632037,2026-07-16 09:12:34.290
302,3,3,7,CC_Chg,17567.3,120,1.20295,0.03968,0.00132534,0.00137676,2026-07-16 09:13:34.290
303,3,3,7,CC_Chg,17627.3,180,1.39686,0.03968,0.00198784,0.00223568,2026-07-16 09:14:34.290
304,3,3,7,CC_Chg,17687.3,240,1.54349,0.03968,0.00265,0.00321602,2026-07-16 09:15:34.290
305,3,3,7,CC_Chg,17747.3,300,1.52628,0.03968,0.00331235,0.00423074,2026-07-16 09:16:34.290
306,3,3,7,CC_Chg,17807.3,360,1.52458,0.03968,0.00397436,0.00524055,2026-07-16 09:17:34.290
307,3,3,7,CC_Chg,17867.3,420,1.52458,0.03999,0.00463682,0.00625067,2026-07-16 09:18:34.290
308,3,3,7,CC_Chg,17927.3,480,1.5252,0.03968,0.00529917,0.00726083,2026-07-16 09:19:34.290
309,3,3,7,CC_Chg,17987.3,540,1.52536,0.03968,0.00596132,0.00827079,2026-07-16 09:20:34.290
310,3,3,7,CC_Chg,18047.3,600,1.52536,0.03999,0.00662362,0.00928108,2026-07-16 09:21:34.290
311,3,3,7,CC_Chg,18107.3,660,1.52551,0.03968,0.0072859,0.0102914,2026-07-16 09:22:34.290
312,3,3,7,CC_Chg,18167.3,720,1.52567,0.03968,0.00794811,0.0113018,2026-07-16 09:23:34.290
313,3,3,7,CC_Chg,18227.3,780,1.52644,0.03968,0.00861042,0.0123127,2026-07-16 09:24:34.290
314,3,3,7,CC_Chg,18287.3,840,1.5269,0.03999,0.00927266,0.0133237,2026-07-16 09:25:34.290
315,3,3,7,CC_Chg,18347.3,900,1.52784,0.03968,0.00993482,0.0143352,2026-07-16 09:26:34.290
316,3,3,7,CC_Chg,18407.3,960,1.52892,0.03968,0.0105968,0.0153469,2026-07-16 09:27:34.290
317,3,3,7,CC_Chg,18467.3,1020,1.53047,0.03968,0.0112595,0.0163607,2026-07-16 09:28:34.290
318,3,3,7,CC_Chg,18527.3,1080,1.53202,0.03968,0.011922,0.0173752,2026-07-16 09:29:34.290
319,3,3,7,CC_Chg,18587.3,1140,1.53404,0.03968,0.0125845,0.0183908,2026-07-16 09:30:34.290
320,3,3,7,CC_Chg,18647.3,1200,1.53698,0.03999,0.0132469,0.019408,2026-07-16 09:31:34.290
321,3,3,7,CC_Chg,18707.3,1260,1.54055,0.03968,0.0139094,0.0204276,2026-07-16 09:32:34.290
322,3,3,7,CC_Chg,18767.3,1320,1.54473,0.03999,0.0145716,0.021449,2026-07-16 09:33:34.290
323,3,3,7,CC_Chg,18827.3,1380,1.54969,0.03968,0.015234,0.0224738,2026-07-16 09:34:34.290
324,3,3,7,CC_Chg,18887.3,1440,1.55449,0.03999,0.0158963,0.0235018,2026-07-16 09:35:34.290
325,3,3,7,CC_Chg,18947.3,1500,1.55977,0.03999,0.0165586,0.0245332,2026-07-16 09:36:34.290
326,3,3,7,CC_Chg,19007.3,1560,1.56457,0.03968,0.0172208,0.0255679,2026-07-16 09:37:34.290
327,3,3,7,CC_Chg,19067.3,1620,1.56845,0.03999,0.0178832,0.0266058,2026-07-16 09:38:34.290
328,3,3,7,CC_Chg,19127.3,1680,1.5717,0.03968,0.018546,0.0276466,2026-07-16 09:39:34.290
329,3,3,7,CC_Chg,19187.3,1740,1.57434,0.03968,0.0192084,0.0286885,2026-07-16 09:40:34.290
330,3,3,7,CC_Chg,19247.3,1800,1.5762,0.03968,0.0198702,0.0297312,2026-07-16 09:41:34.290
331,3,3,7,CC_Chg,19307.3,1860,1.57821,0.03999,0.0205326,0.0307759,2026-07-16 09:42:34.290
332,3,3,7,CC_Chg,19367.3,1920,1.58007,0.03968,0.021195,0.0318219,2026-07-16 09:43:34.290
333,3,3,7,CC_Chg,19427.3,1980,1.58177,0.03968,0.0218569,0.0328684,2026-07-16 09:44:34.290
334,3,3,7,CC_Chg,19487.3,2040,1.58394,0.03968,0.022519,0.0339167,2026-07-16 09:45:34.290
335,3,3,7,CC_Chg,19547.3,2100,1.58596,0.03999,0.0231813,0.0349663,2026-07-16 09:46:34.290
336,3,3,7,CC_Chg,19607.3,2160,1.58828,0.03968,0.0238434,0.0360172,2026-07-16 09:47:34.290
337,3,3,7,CC_Chg,19667.3,2220,1.59076,0.03968,0.0245061,0.0370706,2026-07-16 09:48:34.290
338,3,3,7,CC_Chg,19727.3,2280,1.5934,0.03968,0.0251684,0.0381252,2026-07-16 09:49:34.290
339,3,3,7,CC_Chg,19787.3,2340,1.59681,0.03968,0.0258307,0.0391817,2026-07-16 09:50:34.290
340,3,3,7,CC_Chg,19847.3,2400,1.60053,0.03968,0.0264926,0.04024,2026-07-16 09:51:34.290
341,3,3,7,CC_Chg,19907.3,2460,1.60564,0.03968,0.0271546,0.0413012,2026-07-16 09:52:34.290
342,3,3,7,CC_Chg,19967.3,2520,1.61231,0.03968,0.0278167,0.0423664,2026-07-16 09:53:34.290
343,3,3,7,CC_Chg,20027.3,2580,1.62176,0.03999,0.0284789,0.0434372,2026-07-16 09:54:34.290
344,3,3,7,CC_Chg,20087.3,2640,1.63401,0.03968,0.0291406,0.0445144,2026-07-16 09:55:34.290
345,3,3,7,CC_Chg,20147.3,2700,1.64765,0.03968,0.0298026,0.0456006,2026-07-16 09:56:34.290
346,3,3,7,CC_Chg,20207.3,2760,1.66067,0.03999,0.0304648,0.0466961,2026-07-16 09:57:34.290
347,3,3,7,CC_Chg,20267.3,2820,1.67369,0.03968,0.0311269,0.0478001,2026-07-16 09:58:34.290
348,3,3,7,CC_Chg,20327.3,2880,1.68562,0.03968,0.0317891,0.0489123,2026-07-16 09:59:34.290
349,3,3,7,CC_Chg,20387.3,2940,1.69694,0.03968,0.0324512,0.0500322,2026-07-16 10:00:34.290
350,3,3,7,CC_Chg,20447.3,3000,1.70795,0.03968,0.0331132,0.0511593,2026-07-16 10:01:34.290
351,3,3,7,CC_Chg,20507.3,3060,1.7188,0.03999,0.0337753,0.0522938,2026-07-16 10:02:34.290
352,3,3,7,CC_Chg,20567.3,3120,1.72949,0.03999,0.0344373,0.0534353,2026-07-16 10:03:34.290
353,3,3,7,CC_Chg,20627.3,3180,1.73988,0.03968,0.0350997,0.0545845,2026-07-16 10:04:34.290
354,3,3,7,CC_Chg,20687.3,3240,1.74979,0.03968,0.0357621,0.0557403,2026-07-16 10:05:34.290
355,3,3,7,CC_Chg,20747.3,3300,1.75879,0.03968,0.0364244,0.0569023,2026-07-16 10:06:34.290
356,3,3,7,CC_Chg,20807.3,3360,1.76747,0.03968,0.0370871,0.0580708,2026-07-16 10:07:34.290
357,3,3,7,CC_Chg,20867.3,3420,1.77475,0.03968,0.0377493,0.0592438,2026-07-16 10:08:34.290
358,3,3,7,CC_Chg,20927.3,3480,1.78219,0.03968,0.0384117,0.060422,2026-07-16 10:09:34.290
359,3,3,7,CC_Chg,20987.3,3540,1.78824,0.03968,0.0390737,0.061604,2026-07-16 10:10:34.290
360,3,3,7,CC_Chg,21047.3,3600,1.79428,0.03968,0.0397359,0.0627903,2026-07-16 10:11:34.290
361,3,3,7,CC_Chg,21107.3,3660,1.79955,0.03999,0.040398,0.0639801,2026-07-16 10:12:34.290
362,3,3,7,CC_Chg,21115.3,3668.02,1.80001,0.03968,0.0404869,0.0641403,2026-07-16 10:12:42.310
363,4,2,8,CC_DChg,21115.4,0,1.76684,-0.03968,0,0,2026-07-16 10:12:42.380
364,4,2,8,CC_DChg,21175.4,60,1.6895,-0.03968,0.000662814,0.0011412,2026-07-16 10:13:42.380
365,4,2,8,CC_DChg,21235.4,120,1.64315,-0.03968,0.00132526,0.00224453,2026-07-16 10:14:42.380
366,4,2,8,CC_DChg,21295.4,180,1.60658,-0.03968,0.0019877,0.00332069,2026-07-16 10:15:42.380
367,4,2,8,CC_DChg,21355.4,240,1.57604,-0.03968,0.00265005,0.00437447,2026-07-16 10:16:42.380
368,4,2,8,CC_DChg,21415.4,300,1.55046,-0.03968,0.00331229,0.00540953,2026-07-16 10:17:42.380
369,4,2,8,CC_DChg,21475.4,360,1.52845,-0.03968,0.00397464,0.00642911,2026-07-16 10:18:42.380
370,4,2,8,CC_DChg,21535.4,420,1.51001,-0.03968,0.00463704,0.00743537,2026-07-16 10:19:42.380
371,4,2,8,CC_DChg,21595.4,480,1.49343,-0.03968,0.00529956,0.00843013,2026-07-16 10:20:42.380
372,4,2,8,CC_DChg,21655.4,540,1.47839,-0.03968,0.00596193,0.00941424,2026-07-16 10:21:42.380
373,4,2,8,CC_DChg,21715.4,600,1.4649,-0.03968,0.00662407,0.0103886,2026-07-16 10:22:42.380
374,4,2,8,CC_DChg,21775.4,660,1.4525,-0.03968,0.00728629,0.0113546,2026-07-16 10:23:42.380
375,4,2,8,CC_DChg,21835.4,720,1.4415,-0.03968,0.00794904,0.0123135,2026-07-16 10:24:42.380
376,4,2,8,CC_DChg,21895.4,780,1.43205,-0.03968,0.00861103,0.0132645,2026-07-16 10:25:42.380
377,4,2,8,CC_DChg,21955.4,840,1.42507,-0.03968,0.00927348,0.0142107,2026-07-16 10:26:42.380
378,4,2,8,CC_DChg,22015.4,900,1.41965,-0.03968,0.00993608,0.0151531,2026-07-16 10:27:42.380
379,4,2,8,CC_DChg,22075.4,960,1.41515,-0.03968,0.0105986,0.0160921,2026-07-16 10:28:42.380
380,4,2,8,CC_DChg,22135.4,1020,1.41034,-0.03968,0.011261,0.0170279,2026-07-16 10:29:42.380
381,4,2,8,CC_DChg,22195.4,1080,1.40647,-0.03968,0.0119237,0.0179614,2026-07-16 10:30:42.380
382,4,2,8,CC_DChg,22255.4,1140,1.4026,-0.03968,0.0125861,0.0188918,2026-07-16 10:31:42.380
383,4,2,8,CC_DChg,22315.4,1200,1.39888,-0.03968,0.0132484,0.0198196,2026-07-16 10:32:42.380
384,4,2,8,CC_DChg,22375.4,1260,1.39484,-0.03999,0.0139108,0.020745,2026-07-16 10:33:42.380
385,4,2,8,CC_DChg,22435.4,1320,1.39097,-0.03999,0.0145736,0.0216683,2026-07-16 10:34:42.380
386,4,2,8,CC_DChg,22495.4,1380,1.38678,-0.03968,0.0152363,0.0225889,2026-07-16 10:35:42.380
387,4,2,8,CC_DChg,22555.4,1440,1.38213,-0.03968,0.0158991,0.0235066,2026-07-16 10:36:42.380
388,4,2,8,CC_DChg,22615.4,1500,1.37702,-0.03968,0.0165616,0.0244206,2026-07-16 10:37:42.380
389,4,2,8,CC_DChg,22675.4,1560,1.37144,-0.03968,0.0172241,0.0253312,2026-07-16 10:38:42.380
390,4,2,8,CC_DChg,22735.4,1620,1.36462,-0.03968,0.0178862,0.0262371,2026-07-16 10:39:42.380
391,4,2,8,CC_DChg,22795.4,1680,1.3561,-0.03968,0.0185487,0.0271385,2026-07-16 10:40:42.380
392,4,2,8,CC_DChg,22855.4,1740,1.34633,-0.03968,0.0192109,0.0280335,2026-07-16 10:41:42.380
393,4,2,8,CC_DChg,22915.4,1800,1.33393,-0.03999,0.019873,0.0289209,2026-07-16 10:42:42.380
394,4,2,8,CC_DChg,22975.4,1860,1.3192,-0.03968,0.0205354,0.0297999,2026-07-16 10:43:42.380
395,4,2,8,CC_DChg,23035.4,1920,1.30215,-0.03968,0.0211978,0.0306683,2026-07-16 10:44:42.380
396,4,2,8,CC_DChg,23095.4,1980,1.2834,-0.03968,0.0218603,0.0315249,2026-07-16 10:45:42.380
397,4,2,8,CC_DChg,23155.4,2040,1.27162,-0.03968,0.0225229,0.0323708,2026-07-16 10:46:42.380
398,4,2,8,CC_DChg,23215.4,2100,1.27208,-0.03968,0.0231852,0.0332128,2026-07-16 10:47:42.380
399,4,2,8,CC_DChg,23275.4,2160,1.27596,-0.03968,0.0238479,0.0340572,2026-07-16 10:48:42.380
400,4,2,8,CC_DChg,23335.4,2220,1.27658,-0.03968,0.0245105,0.034903,2026-07-16 10:49:42.380
401,4,2,8,CC_DChg,23395.4,2280,1.27425,-0.03968,0.0251733,0.0357485,2026-07-16 10:50:42.380
402,4,2,8,CC_DChg,23455.4,2340,1.26867,-0.03999,0.0258356,0.0365908,2026-07-16 10:51:42.380
403,4,2,8,CC_DChg,23515.4,2400,1.26062,-0.03968,0.0264978,0.0374284,2026-07-16 10:52:42.380
404,4,2,8,CC_DChg,23575.4,2460,1.24899,-0.03968,0.0271599,0.0382595,2026-07-16 10:53:42.380
405,4,2,8,CC_DChg,23635.4,2520,1.23334,-0.03999,0.0278226,0.0390823,2026-07-16 10:54:42.380
406,4,2,8,CC_DChg,23695.4,2580,1.21349,-0.03968,0.0284853,0.0398934,2026-07-16 10:55:42.380
407,4,2,8,CC_DChg,23755.4,2640,1.18761,-0.03999,0.0291478,0.0406893,2026-07-16 10:56:42.380
408,4,2,8,CC_DChg,23815.4,2700,1.15661,-0.03968,0.0298106,0.0414665,2026-07-16 10:57:42.380
409,4,2,8,CC_DChg,23875.4,2760,1.1222,-0.03999,0.0304728,0.0422211,2026-07-16 10:58:42.380
410,4,2,8,CC_DChg,23935.4,2820,1.08733,-0.03968,0.0311351,0.0429528,2026-07-16 10:59:42.380
411,4,2,8,CC_DChg,23995.4,2880,1.05229,-0.03968,0.0317975,0.0436615,2026-07-16 11:00:42.380
412,4,2,8,CC_DChg,24055.4,2940,1.01757,-0.03968,0.0324597,0.0443466,2026-07-16 11:01:42.380
413,4,2,8,CC_DChg,24115.4,3000,0.98301,-0.03968,0.0331218,0.0450088,2026-07-16 11:02:42.380
414,4,2,8,CC_DChg,24175.4,3060,0.949685,-0.03968,0.0337842,0.0456489,2026-07-16 11:03:42.380
415,4,2,8,CC_DChg,24235.4,3120,0.91791,-0.03968,0.0344465,0.0462674,2026-07-16 11:04:42.380
416,4,2,8,CC_DChg,24295.4,3180,0.886445,-0.03968,0.0351095,0.0468655,2026-07-16 11:05:42.380
417,4,2,8,CC_DChg,24355.4,3240,0.856375,-0.03968,0.0357722,0.047443,2026-07-16 11:06:42.380
418,4,2,8,CC_DChg,24415.4,3300,0.82677,-0.03968,0.0364349,0.0480006,2026-07-16 11:07:42.380
419,4,2,8,CC_DChg,24471.8,3356.41,0.7998,-0.03968,0.0370577,0.048507,2026-07-16 11:08:38.790
420,4,3,9,CC_Chg,24471.9,0,0.838395,0.03968,0,0,2026-07-16 11:08:38.860
421,4,3,9,CC_Chg,24531.9,60,1.04439,0.03999,0.000663131,0.000631256,2026-07-16 11:09:38.860
422,4,3,9,CC_Chg,24591.9,120,1.19753,0.03968,0.00132541,0.00137451,2026-07-16 11:10:38.860
423,4,3,9,CC_Chg,24651.9,180,1.3919,0.03999,0.00198757,0.00222971,2026-07-16 11:11:38.860
424,4,3,9,CC_Chg,24711.9,240,1.5452,0.03968,0.00264984,0.00320879,2026-07-16 11:12:38.860
425,4,3,9,CC_Chg,24771.9,300,1.52659,0.03968,0.00331236,0.00422418,2026-07-16 11:13:38.860
426,4,3,9,CC_Chg,24831.9,360,1.52504,0.03968,0.00397465,0.00523461,2026-07-16 11:14:38.860
427,4,3,9,CC_Chg,24891.9,420,1.5252,0.03968,0.00463672,0.00624438,2026-07-16 11:15:38.860
428,4,3,9,CC_Chg,24951.9,480,1.52567,0.03968,0.00529908,0.00725479,2026-07-16 11:16:38.860
429,4,3,9,CC_Chg,25011.9,540,1.52567,0.03968,0.00596122,0.00826501,2026-07-16 11:17:38.860
430,4,3,9,CC_Chg,25071.9,600,1.52567,0.03968,0.00662352,0.00927558,2026-07-16 11:18:38.860
431,4,3,9,CC_Chg,25131.9,660,1.52628,0.03968,0.00728619,0.0102869,2026-07-16 11:19:38.860
432,4,3,9,CC_Chg,25191.9,720,1.52675,0.03968,0.00794887,0.0112984,2026-07-16 11:20:38.860
433,4,3,9,CC_Chg,25251.9,780,1.52706,0.03968,0.00861139,0.01231,2026-07-16 11:21:38.860
434,4,3,9,CC_Chg,25311.9,840,1.52768,0.03968,0.00927384,0.0133219,2026-07-16 11:22:38.860
435,4,3,9,CC_Chg,25371.9,900,1.52861,0.03968,0.00993644,0.0143346,2026-07-16 11:23:38.860
436,4,3,9,CC_Chg,25431.9,960,1.52985,0.03999,0.0105996,0.0153487,2026-07-16 11:24:38.860
437,4,3,9,CC_Chg,25491.9,1020,1.53093,0.03968,0.0112619,0.0163623,2026-07-16 11:25:38.860
438,4,3,9,CC_Chg,25551.9,1080,1.53295,0.03968,0.0119241,0.0173769,2026-07-16 11:26:38.860
439,4,3,9,CC_Chg,25611.9,1140,1.53512,0.03999,0.0125866,0.0183931,2026-07-16 11:27:38.860
440,4,3,9,CC_Chg,25671.9,1200,1.53807,0.03968,0.0132489,0.019411,2026-07-16 11:28:38.860
441,4,3,9,CC_Chg,25731.9,1260,1.54194,0.03999,0.0139116,0.0204316,2026-07-16 11:29:38.860
442,4,3,9,CC_Chg,25791.9,1320,1.54659,0.03968,0.0145739,0.0214544,2026-07-16 11:30:38.860
443,4,3,9,CC_Chg,25851.9,1380,1.55155,0.03968,0.0152362,0.0224804,2026-07-16 11:31:38.860
